Repository: SHENHUOYAO/Repository3

# Repository3

When code contains function definitions and calls, it's difficult to quickly browse through even with comments. Therefore, consolidating the code into a single ONE.ipynb file makes it easy to copy into AI. It is recommended to use Grok3 for browsing.

Dataset Y SHAP lr 
best_params: {'C': 15.180326924308263, 'penalty': 'l1', 'solver': 'saga', 'max_iter': 1449, 'class_weight': 'balanced', 'random_state': 42, 'dual': False, 'tol': 7.709952084868254e-05, 'fit_intercept': True, 'intercept_scaling': 10.841085614222408, 'multi_class': 'multinomial', 'verbose': 2, 'warm_start': True, 'n_jobs': -1}


Dataset T SHAP Lr＆XGBoost
best_params: {'C': 2551.7326373512733, 'penalty': None, 'solver': 'lbfgs', 'max_iter': 1839, 'class_weight': 'balanced', 'random_state': 42, 'dual': False, 'tol': 0.006674069268977707, 'fit_intercept': False, 'intercept_scaling': 3.6205018281879084, 'multi_class': 'auto', 'verbose': 2, 'warm_start': True, 'n_jobs': -1}

best_params: {'n_estimators': 910, 'learning_rate': 0.0009016697356816863, 'max_depth': 6, 'min_child_weight': 6, 'subsample': 0.4611161844497411, 'colsample_bytree': 0.8839549107911363, 'gamma': 2.4943325337741005, 'reg_alpha': 0.0011382073870501329, 'reg_lambda': 0.004273254148650447, 'scale_pos_weight': 4.1294393362583195, 'use_label_encoder': False, 'eval_metric': 'logloss'}

File: AZ31_ML.csv (part 1 of 13)
Twinned,Orientation,Strain_level,Grain_size,Triple_points,Near_edge,T_SF1,T_SF2,T_SF3,T_SF4,T_SF5,T_SF6,S_SF1,S_SF2,S_SF3,Neighbor_grain_n,Max_B-b_m,Min_B-b_m,Mean_B-b_m,Max_B-t_m,Min_B-t_m,Mean_B-t_m,Max_Gbmisang,Min_Gbmisang,Mean_Gbmisang,Max_deltaGs,Min_deltaGs,Mean_deltaGs,Max_deltaBSF,Min_deltaBSF,Mean_deltaBSF
0,0,0.06,3.47 ,2,1,0.3269 ,0.3043 ,0.2959 ,0.2587 ,0.2104 ,0.1506 ,0.4333 ,0.3683 ,0.0650 ,2,0.7824 ,0.6096 ,0.6960 ,0.8547 ,0.0143 ,0.3376 ,34.30 ,16.89 ,25.59 ,55.34 ,7.56 ,31.45 ,-0.0807 ,-0.2066 ,-0.1436 
1,0,0.06,8.37 ,1,1,0.5000 ,0.4996 ,0.4991 ,0.4977 ,0.4969 ,0.4960 ,0.0298 ,0.0239 ,0.0059 ,2,0.1512 ,0.1351 ,0.1431 ,0.8263 ,0.0007 ,0.3260 ,73.18 ,28.20 ,50.69 ,22.76 ,-0.11 ,11.32 ,0.3042 ,0.2763 ,0.2902 
0,0,0.06,6.41 ,2,1,0.4857 ,0.4845 ,0.4798 ,0.4782 ,0.4700 ,0.4579 ,0.1624 ,0.1313 ,0.0311 ,4,0.9883 ,0.8384 ,0.8948 ,0.7811 ,0.0218 ,0.3406 ,27.52 ,8.23 ,22.32 ,9.01 ,-1.74 ,2.44 ,0.2471 ,-0.0536 ,0.0848 
0,0,0.06,3.41 ,0,1,0.2536 ,0.2494 ,0.1093 ,0.0832 ,0.0556 ,0.0252 ,0.4989 ,0.2781 ,0.2208 ,1,0.2949 ,0.2949 ,0.2949 ,0.5069 ,0.0035 ,0.2011 ,49.58 ,49.58 ,49.58 ,55.41 ,55.41 ,55.41 ,-0.2722 ,-0.2722 ,-0.2722 
0,0,0.06,8.26 ,2,1,0.0194 ,0.0058 ,-0.1157 ,-0.1432 ,-0.3437 ,-0.3848 ,0.3061 ,0.2446 ,0.0615 ,3,0.1351 ,0.0038 ,0.0499 ,0.5854 ,0.0098 ,0.2332 ,88.90 ,73.18 ,83.52 ,22.87 ,-2.85 ,6.71 ,0.0280 ,-0.2763 ,-0.0798 
0,0,0.06,5.72 ,2,1,0.4921 ,0.4920 ,0.4908 ,0.4883 ,0.4799 ,0.4749 ,0.1256 ,0.0873 ,0.0383 ,4,0.8984 ,0.5868 ,0.7163 ,0.9187 ,0.0078 ,0.3493 ,38.11 ,20.03 ,28.46 ,0.69 ,-2.66 ,-1.43 ,0.3538 ,-0.1030 ,0.1414 
1,0,0.06,6.69 ,0,1,0.4013 ,0.3961 ,0.3552 ,0.3407 ,0.3132 ,0.2937 ,0.3973 ,0.2330 ,0.1643 ,1,0.7951 ,0.7951 ,0.7951 ,0.7979 ,0.0824 ,0.3473 ,33.03 ,33.03 ,33.03 ,30.25 ,30.25 ,30.25 ,-0.2696 ,-0.2696 ,-0.2696 
0,0,0.06,3.06 ,3,0,0.3116 ,0.3025 ,0.2201 ,0.1778 ,0.1710 ,0.1196 ,0.4794 ,0.3007 ,0.1786 ,4,0.7753 ,0.2645 ,0.5315 ,0.7656 ,0.0015 ,0.2882 ,55.77 ,29.55 ,42.73 ,2.66 ,0.83 ,1.49 ,-0.0161 ,-0.3538 ,-0.1450 
0,0,0.06,4.68 ,4,0,0.4022 ,0.3950 ,0.3802 ,0.3674 ,0.3440 ,0.2944 ,0.3447 ,0.3200 ,0.0247 ,5,0.9561 ,0.7438 ,0.8149 ,0.7772 ,0.0330 ,0.3338 ,39.10 ,15.86 ,26.19 ,4.92 ,-2.16 ,0.42 ,0.1347 ,-0.1823 ,0.0366 
0,0,0.06,3.80 ,2,1,0.4999 ,0.4995 ,0.4993 ,0.4979 ,0.4976 ,0.4968 ,0.0226 ,0.0200 ,0.0025 ,3,0.7832 ,0.7345 ,0.7645 ,0.8221 ,0.0802 ,0.3554 ,33.61 ,20.03 ,27.30 ,5.58 ,0.10 ,2.53 ,0.3812 ,0.1030 ,0.2421 
0,0,0.06,2.52 ,4,0,0.3847 ,0.3668 ,0.3585 ,0.3235 ,0.3072 ,0.2543 ,0.3922 ,0.3158 ,0.0764 ,4,0.9561 ,0.3899 ,0.6964 ,0.6528 ,0.0016 ,0.3184 ,29.04 ,11.61 ,17.60 ,7.08 ,1.37 ,4.07 ,0.0711 ,-0.0475 ,0.0062 
0,0,0.06,3.91 ,5,0,0.3972 ,0.3956 ,0.3447 ,0.3399 ,0.3003 ,0.2939 ,0.4037 ,0.2129 ,0.1908 ,5,0.8198 ,0.2645 ,0.6630 ,0.8370 ,0.0178 ,0.3377 ,47.47 ,28.28 ,34.08 ,5.47 ,-0.85 ,1.26 ,0.0756 ,-0.3812 ,-0.1327 
1,0,0.06,8.05 ,2,0,0.4592 ,0.4504 ,0.4488 ,0.4356 ,0.4260 ,0.4008 ,0.2640 ,0.2016 ,0.0624 ,2,0.0551 ,0.0461 ,0.0506 ,0.7132 ,0.0869 ,0.3416 ,33.48 ,31.63 ,32.56 ,28.90 ,7.37 ,18.13 ,-0.1363 ,-0.1553 ,-0.1458 
0,0,0.06,3.89 ,6,0,0.2455 ,0.2216 ,0.1964 ,0.1565 ,0.0691 ,0.0052 ,0.4633 ,0.3921 ,0.0712 ,6,0.8508 ,0.4052 ,0.6857 ,0.7937 ,0.0077 ,0.2979 ,55.77 ,28.70 ,37.62 ,5.49 ,-1.37 ,1.40 ,0.0161 ,-0.1986 ,-0.0864 
0,0,0.06,4.45 ,2,0,0.2835 ,0.2810 ,0.1550 ,0.1413 ,0.1009 ,0.0846 ,0.4952 ,0.2648 ,0.2304 ,2,0.7717 ,0.3109 ,0.5413 ,0.5175 ,0.0013 ,0.2768 ,46.10 ,28.68 ,37.39 ,54.36 ,0.18 ,27.27 ,-0.0622 ,-0.2685 ,-0.1653 
1,0,0.06,9.59 ,7,0,0.3773 ,0.3615 ,0.3415 ,0.3035 ,0.2926 ,0.2389 ,0.4095 ,0.3102 ,0.0993 ,7,0.9721 ,0.1520 ,0.6827 ,0.8689 ,0.0002 ,0.3389 ,47.23 ,11.61 ,27.10 ,5.83 ,-7.08 ,-2.51 ,-0.0172 ,-0.3101 ,-0.1469 
0,0,0.06,5.41 ,3,1,0.4440 ,0.4415 ,0.4211 ,0.4164 ,0.3871 ,0.3799 ,0.3150 ,0.1744 ,0.1407 ,4,0.8293 ,0.0110 ,0.5195 ,0.8536 ,0.0411 ,0.3324 ,88.90 ,15.37 ,42.89 ,25.73 ,-2.35 ,8.16 ,0.1554 ,-0.0089 ,0.0707 
0,0,0.06,4.63 ,4,0,0.3418 ,0.3221 ,0.3039 ,0.2653 ,0.2323 ,0.1740 ,0.4330 ,0.3482 ,0.0848 ,3,0.9365 ,0.7488 ,0.8190 ,0.6575 ,0.0384 ,0.3206 ,39.44 ,18.61 ,28.91 ,54.18 ,-0.18 ,20.14 ,0.0622 ,-0.2063 ,-0.0749 
0,0,0.06,6.11 ,5,0,0.4258 ,0.4197 ,0.3952 ,0.3814 ,0.3586 ,0.3387 ,0.3542 ,0.2176 ,0.1366 ,5,0.9485 ,0.0617 ,0.4807 ,0.8614 ,0.0000 ,0.3243 ,47.23 ,16.39 ,30.78 ,9.32 ,-1.27 ,2.68 ,0.0553 ,-0.2548 ,-0.0727 
1,0,0.06,15.42 ,7,1,0.4946 ,0.4945 ,0.4932 ,0.4928 ,0.4827 ,0.4822 ,0.1087 ,0.0570 ,0.0517 ,7,0.9883 ,0.0374 ,0.6042 ,0.9277 ,0.0065 ,0.3437 ,39.78 ,8.23 ,28.01 ,21.52 ,-9.32 ,-2.75 ,0.3007 ,0.0190 ,0.1673 
0,0,0.06,3.40 ,3,0,0.4780 ,0.4755 ,0.4683 ,0.4671 ,0.4585 ,0.4404 ,0.1952 ,0.1627 ,0.0325 ,3,0.9614 ,0.0226 ,0.5629 ,0.8704 ,0.0276 ,0.3347 ,35.87 ,15.05 ,25.50 ,30.49 ,8.93 ,18.72 ,0.1782 ,0.0817 ,0.1173 
1,0,0.06,8.18 ,6,0,0.3813 ,0.3681 ,0.3590 ,0.3371 ,0.3072 ,0.2539 ,0.3764 ,0.3379 ,0.0385 ,6,0.9721 ,0.3707 ,0.6424 ,0.7093 ,0.0031 ,0.3175 ,40.68 ,13.58 ,24.47 ,4.61 ,-5.66 ,-0.77 ,0.0869 ,-0.2770 ,-0.0605 
1,0,0.06,20.14 ,3,1,0.4513 ,0.4408 ,0.4391 ,0.4220 ,0.4122 ,0.3847 ,0.2873 ,0.2136 ,0.0736 ,4,0.4285 ,0.0226 ,0.2050 ,0.9221 ,0.0350 ,0.3516 ,35.87 ,29.13 ,33.24 ,20.86 ,-16.74 ,2.52 ,0.0861 ,-0.0921 ,-0.0141 
1,0,0.06,6.27 ,6,0,0.4958 ,0.4957 ,0.4942 ,0.4937 ,0.4850 ,0.4843 ,0.0994 ,0.0535 ,0.0459 ,6,0.9490 ,0.0617 ,0.4869 ,0.9440 ,0.0159 ,0.3429 ,38.83 ,14.75 ,29.08 ,6.52 ,-1.44 ,2.25 ,0.3101 ,0.0309 ,0.2249 
1,0,0.06,12.34 ,3,1,0.3772 ,0.3680 ,0.3533 ,0.3382 ,0.3030 ,0.2492 ,0.3734 ,0.3471 ,0.0263 ,4,0.9240 ,0.4285 ,0.6886 ,0.8459 ,0.0299 ,0.3375 ,35.24 ,20.98 ,27.38 ,46.47 ,-8.93 ,16.73 ,-0.0861 ,-0.1782 ,-0.1269 
1,0,0.06,3.06 ,1,1,0.3749 ,0.3745 ,0.3064 ,0.3051 ,0.2582 ,0.2565 ,0.4324 ,0.2188 ,0.2136 ,2,0.8293 ,0.4810 ,0.6551 ,0.7781 ,0.0901 ,0.3409 ,32.88 ,28.36 ,30.62 ,8.76 ,2.35 ,5.56 ,0.0380 ,-0.1174 ,-0.0397 
0,0,0.06,4.83 ,4,0,0.3354 ,0.3224 ,0.3092 ,0.2897 ,0.2339 ,0.1750 ,0.4090 ,0.3799 ,0.0291 ,4,0.9485 ,0.1301 ,0.5324 ,0.8337 ,0.0069 ,0.3216 ,40.09 ,16.39 ,28.27 ,4.83 ,1.27 ,2.63 ,-0.0280 ,-0.3096 ,-0.1678 
1,0,0.06,11.03 ,4,0,0.4221 ,0.4109 ,0.3973 ,0.3715 ,0.3635 ,0.3265 ,0.3526 ,0.2516 ,0.1010 ,3,0.9365 ,0.6096 ,0.7998 ,0.7069 ,0.0243 ,0.3317 ,29.53 ,16.89 ,21.68 ,47.78 ,-7.56 ,11.27 ,0.0807 ,-0.1259 ,0.0117 
1,0,0.06,7.78 ,5,0,0.4110 ,0.4047 ,0.3721 ,0.3559 ,0.3326 ,0.3101 ,0.3810 ,0.2323 ,0.1487 ,5,0.6014 ,0.0374 ,0.3416 ,0.7269 ,0.0158 ,0.3192 ,39.78 ,15.77 ,24.66 ,7.64 ,-2.95 ,2.19 ,0.0280 ,-0.2722 ,-0.1338 
1,0,0.06,9.38 ,5,1,0.4619 ,0.4596 ,0.4490 ,0.4457 ,0.4205 ,0.4149 ,0.2647 ,0.1481 ,0.1166 ,6,0.8198 ,0.0078 ,0.4748 ,0.8153 ,0.0328 ,0.3450 ,36.55 ,21.43 ,31.21 ,3.41 ,-5.58 ,-3.06 ,0.1986 ,-0.2421 ,0.0400 
1,0,0.06,31.13 ,6,1,0.4315 ,0.4205 ,0.4109 ,0.3880 ,0.3790 ,0.3451 ,0.3341 ,0.2405 ,0.0935 ,7,0.8246 ,0.0038 ,0.2516 ,0.8460 ,0.0132 ,0.3126 ,88.49 ,15.37 ,47.01 ,9.87 ,-25.73 ,-15.48 ,0.1422 ,-0.3042 ,-0.0440 
0,0,0.06,11.86 ,4,0,0.3038 ,0.2906 ,0.2227 ,0.1760 ,0.1606 ,0.1007 ,0.4763 ,0.3267 ,0.1496 ,4,0.6151 ,0.0482 ,0.3157 ,0.7677 ,0.0026 ,0.2579 ,86.51 ,34.75 ,50.99 ,19.27 ,-7.07 ,5.78 ,-0.0059 ,-0.2907 ,-0.1362 
1,0,0.06,11.82 ,5,1,0.2931 ,0.2755 ,0.2261 ,0.1822 ,0.1427 ,0.0812 ,0.4704 ,0.3532 ,0.1172 ,6,0.8905 ,0.4810 ,0.7389 ,0.8099 ,0.0184 ,0.3202 ,34.75 ,21.09 ,29.63 ,19.31 ,-8.76 ,0.09 ,0.0059 ,-0.1554 ,-0.0938 
1,0,0.06,9.67 ,8,0,0.4913 ,0.4910 ,0.4907 ,0.4899 ,0.4771 ,0.4760 ,0.1303 ,0.0702 ,0.0600 ,8,0.8580 ,0.1370 ,0.4785 ,0.9562 ,0.0107 ,0.3560 ,40.09 ,18.28 ,29.49 ,12.30 ,-4.83 ,0.77 ,0.2881 ,-0.0309 ,0.1765 
0,0,0.06,4.79 ,4,0,0.4118 ,0.4001 ,0.3829 ,0.3535 ,0.3474 ,0.3062 ,0.3701 ,0.2639 ,0.1062 ,4,0.8845 ,0.0297 ,0.5341 ,0.8018 ,0.0174 ,0.3188 ,80.80 ,26.22 ,43.67 ,18.05 ,7.04 ,10.65 ,0.1062 ,-0.1844 ,-0.0041 
1,0,0.06,13.82 ,7,0,0.4662 ,0.4621 ,0.4539 ,0.4476 ,0.4421 ,0.4153 ,0.2335 ,0.1992 ,0.0343 ,7,0.9493 ,0.4336 ,0.8246 ,0.7743 ,0.0654 ,0.3456 ,31.46 ,15.77 ,21.30 ,23.13 ,-6.03 ,2.77 ,0.2128 ,-0.1248 ,0.0266 
0,0,0.06,3.86 ,3,0,0.3858 ,0.3774 ,0.3625 ,0.3483 ,0.3172 ,0.2648 ,0.3640 ,0.3386 ,0.0255 ,3,0.2832 ,0.0044 ,0.1207 ,0.7216 ,0.0234 ,0.3071 ,43.74 ,31.32 ,36.91 ,7.91 ,2.54 ,5.39 ,0.0543 ,-0.2497 ,-0.0575 
0,0,0.06,2.57 ,2,0,0.4649 ,0.4648 ,0.4534 ,0.4533 ,0.4252 ,0.4250 ,0.2524 ,0.1270 ,0.1255 ,2,0.8958 ,0.5962 ,0.7460 ,0.6966 ,0.0384 ,0.3461 ,26.39 ,18.33 ,22.36 ,56.24 ,28.01 ,42.13 ,0.1152 ,-0.0257 ,0.0447 
1,0,0.06,12.79 ,6,0,0.4453 ,0.4441 ,0.4264 ,0.4237 ,0.4161 ,0.3768 ,0.2661 ,0.2596 ,0.0065 ,6,0.9611 ,0.0078 ,0.6154 ,0.6815 ,0.0108 ,0.3342 ,34.35 ,14.75 ,24.13 ,9.17 ,-7.46 ,-2.66 ,0.1102 ,-0.1668 ,-0.0284 
1,0,0.06,36.95 ,7,1,0.4917 ,0.4916 ,0.4899 ,0.4870 ,0.4797 ,0.4733 ,0.1277 ,0.0952 ,0.0325 ,8,0.9426 ,0.0551 ,0.7556 ,0.8288 ,0.0586 ,0.3488 ,34.14 ,14.09 ,26.51 ,-6.37 ,-30.25 ,-21.07 ,0.2696 ,-0.0237 ,0.1128 
0,0,0.06,1.76 ,2,0,0.4164 ,0.4068 ,0.3858 ,0.3623 ,0.3495 ,0.3165 ,0.3669 ,0.2475 ,0.1194 ,2,0.9001 ,0.7843 ,0.8422 ,0.6623 ,0.1038 ,0.3457 ,34.04 ,25.13 ,29.59 ,57.05 ,19.15 ,38.10 ,-0.0768 ,-0.1402 ,-0.1085 
0,0,0.06,5.33 ,2,1,0.4492 ,0.4401 ,0.4346 ,0.4189 ,0.4060 ,0.3812 ,0.2959 ,0.2094 ,0.0866 ,3,0.9611 ,0.0634 ,0.6162 ,0.8082 ,0.0177 ,0.3286 ,36.55 ,15.93 ,26.14 ,16.63 ,4.05 ,9.38 ,-0.0298 ,-0.0360 ,-0.0324 
0,0,0.06,9.59 ,6,0,0.3851 ,0.3783 ,0.3321 ,0.3105 ,0.2887 ,0.2602 ,0.4183 ,0.2552 ,0.1632 ,6,0.9630 ,0.0044 ,0.7223 ,0.9197 ,0.0116 ,0.3429 ,43.74 ,15.39 ,25.67 ,4.23 ,-5.73 ,0.29 ,0.0279 ,-0.3040 ,-0.1391 
0,0,0.06,6.40 ,6,0,0.4011 ,0.3891 ,0.3674 ,0.3346 ,0.3301 ,0.2853 ,0.3869 ,0.2742 ,0.1127 ,6,0.9630 ,0.0745 ,0.7032 ,0.8812 ,0.0104 ,0.3359 ,38.44 ,15.39 ,27.62 ,15.56 ,-2.54 ,3.79 ,0.0314 ,-0.2726 ,-0.1441 
0,0,0.06,2.56 ,1,1,0.3536 ,0.3405 ,0.2980 ,0.2551 ,0.2501 ,0.1940 ,0.4424 ,0.3088 ,0.1335 ,2,0.9223 ,0.7291 ,0.8257 ,0.6931 ,0.0614 ,0.3303 ,36.49 ,20.43 ,28.46 ,12.66 ,9.03 ,10.84 ,-0.0954 ,-0.1106 ,-0.1030 
1,0,0.06,15.21 ,5,1,0.4370 ,0.4340 ,0.4101 ,0.4041 ,0.3745 ,0.3655 ,0.3317 ,0.1857 ,0.1460 ,6,0.8916 ,0.0397 ,0.6663 ,0.7550 ,0.0335 ,0.3231 ,82.33 ,19.76 ,35.08 ,12.62 ,-12.66 ,-1.64 ,0.1387 ,-0.1461 ,0.0482 
0,0,0.06,4.29 ,5,0,0.4841 ,0.4840 ,0.4825 ,0.4824 ,0.4635 ,0.4633 ,0.1701 ,0.0858 ,0.0843 ,5,0.9169 ,0.0529 ,0.6526 ,0.8202 ,0.0098 ,0.3423 ,32.59 ,10.74 ,23.38 ,17.67 ,0.93 ,8.42 ,0.2168 ,-0.0558 ,0.0793 
1,0,0.06,41.01 ,4,1,0.4645 ,0.4576 ,0.4543 ,0.4446 ,0.4351 ,0.4118 ,0.2472 ,0.1918 ,0.0554 ,5,0.9080 ,0.0140 ,0.3688 ,0.9457 ,0.0031 ,0.3302 ,80.35 ,18.27 ,42.23 ,4.76 ,-20.86 ,-10.25 ,0.0869 ,-0.2050 ,-0.0220 
1,0,0.06,11.77 ,9,0,0.4934 ,0.4933 ,0.4920 ,0.4880 ,0.4833 ,0.4765 ,0.1143 ,0.0926 ,0.0217 ,9,0.9046 ,0.0490 ,0.6224 ,0.8956 ,0.0204 ,0.3555 ,34.70 ,24.14 ,28.59 ,6.43 ,-9.78 ,-4.44 ,0.3582 ,0.0558 ,0.2265 
1,0,0.06,8.75 ,3,0,0.4692 ,0.4666 ,0.4600 ,0.4569 ,0.4345 ,0.4287 ,0.2401 ,0.1374 ,0.1027 ,3,0.9673 ,0.9112 ,0.9445 ,0.6320 ,0.0114 ,0.3405 ,23.45 ,12.21 ,17.62 ,28.19 ,11.95 ,18.13 ,-0.0315 ,-0.1361 ,-0.0933 
0,0,0.06,22.84 ,9,0,-0.0495 ,-0.0599 ,-0.1396 ,-0.1552 ,-0.4371 ,-0.4631 ,0.1856 ,0.1628 ,0.0228 ,8,0.2001 ,0.0091 ,0.0523 ,0.8248 ,0.0089 ,0.2569 ,86.51 ,64.56 ,80.52 ,22.93 ,-18.05 ,0.05 ,0.2907 ,-0.1435 ,0.1429 
0,0,0.06,5.49 ,2,0,0.4214 ,0.4150 ,0.3887 ,0.3735 ,0.3514 ,0.3297 ,0.3623 ,0.2240 ,0.1383 ,2,0.2184 ,0.0228 ,0.1206 ,0.6525 ,0.0088 ,0.3019 ,82.34 ,26.30 ,54.32 ,40.27 ,17.34 ,28.81 ,-0.1767 ,-0.3201 ,-0.2484 
0,0,0.06,2.67 ,4,0,0.3273 ,0.3201 ,0.2398 ,0.2085 ,0.1906 ,0.1519 ,0.4725 ,0.2848 ,0.1877 ,4,0.9638 ,0.2027 ,0.5503 ,0.8673 ,0.0052 ,0.3168 ,45.46 ,15.40 ,30.94 ,11.07 ,-0.68 ,6.81 ,-0.0262 ,-0.3582 ,-0.2143 
0,0,0.06,1.99 ,4,0,0.4401 ,0.4390 ,0.4143 ,0.4121 ,0.3786 ,0.3753 ,0.3237 ,0.1692 ,0.1545 ,4,0.9531 ,0.0490 ,0.4785 ,0.9057 ,0.0127 ,0.3352 ,45.46 ,17.61 ,33.63 ,16.21 ,0.68 ,8.77 ,0.1488 ,-0.2094 ,-0.0658 
1,0,0.06,5.22 ,3,0,0.4803 ,0.4803 ,0.4769 ,0.4769 ,0.4557 ,0.4556 ,0.1898 ,0.0950 ,0.0947 ,3,0.8411 ,0.5524 ,0.6768 ,0.9218 ,0.0072 ,0.3401 ,36.35 ,10.74 ,25.06 ,12.98 ,-0.93 ,6.20 ,0.1064 ,-0.0754 ,0.0038 
1,0,0.06,30.58 ,7,1,0.4138 ,0.4025 ,0.3851 ,0.3571 ,0.3496 ,0.3103 ,0.3676 ,0.2597 ,0.1079 ,7,0.9404 ,0.5962 ,0.8146 ,0.7911 ,0.0300 ,0.3401 ,34.14 ,18.33 ,23.29 ,28.23 ,-28.01 ,-9.01 ,-0.0755 ,-0.2636 ,-0.1655 
0,0,0.06,4.77 ,3,0,0.4528 ,0.4480 ,0.4359 ,0.4281 ,0.4056 ,0.3930 ,0.2921 ,0.1777 ,0.1143 ,3,0.9763 ,0.0748 ,0.5565 ,0.9687 ,0.0160 ,0.3380 ,42.15 ,11.06 ,29.37 ,17.19 ,5.43 ,12.02 ,0.0041 ,-0.0894 ,-0.0391 
1,0,0.06,6.13 ,2,0,0.3284 ,0.3134 ,0.2666 ,0.2228 ,0.2049 ,0.1461 ,0.4581 ,0.3295 ,0.1286 ,2,0.1958 ,0.0702 ,0.1330 ,0.5091 ,0.0589 ,0.2827 ,43.70 ,36.62 ,40.16 ,20.08 ,16.86 ,18.47 ,-0.2307 ,-0.2495 ,-0.2401 
1,0,0.06,4.06 ,3,0,0.4924 ,0.4923 ,0.4906 ,0.4871 ,0.4813 ,0.4743 ,0.1222 ,0.0964 ,0.0258 ,3,0.8919 ,0.7828 ,0.8425 ,0.7746 ,0.0596 ,0.3491 ,29.48 ,21.62 ,26.74 ,26.52 ,2.95 ,15.44 ,0.2455 ,0.1679 ,0.1944 
1,0,0.06,22.99 ,9,0,0.4771 ,0.4743 ,0.4718 ,0.4692 ,0.4499 ,0.4444 ,0.2086 ,0.1228 ,0.0858 ,8,0.9784 ,0.0702 ,0.6949 ,0.9752 ,0.0117 ,0.3472 ,43.70 ,10.22 ,25.62 ,13.95 ,-17.70 ,-6.54 ,0.2495 ,-0.1046 ,0.0723 
0,0,0.06,2.43 ,4,0,0.4846 ,0.4829 ,0.4826 ,0.4815 ,0.4643 ,0.4616 ,0.1710 ,0.0964 ,0.0746 ,4,0.7668 ,0.4879 ,0.6262 ,0.8531 ,0.0160 ,0.3474 ,29.67 ,14.62 ,22.85 ,31.37 ,4.58 ,16.66 ,0.1211 ,-0.0812 ,0.0129 
1,0,0.06,13.74 ,7,0,0.3291 ,0.3102 ,0.2826 ,0.2421 ,0.2085 ,0.1491 ,0.4463 ,0.3492 ,0.0970 ,7,0.9638 ,0.4549 ,0.7571 ,0.8618 ,0.0098 ,0.3233 ,39.99 ,15.40 ,26.72 ,9.25 ,-11.07 ,-2.80 ,0.0262 ,-0.3320 ,-0.1597 
1,0,0.06,20.71 ,9,0,0.4952 ,0.4952 ,0.4936 ,0.4934 ,0.4837 ,0.4834 ,0.1040 ,0.0539 ,0.0502 ,9,0.9784 ,0.2006 ,0.7839 ,0.7493 ,0.0033 ,0.3427 ,29.53 ,10.22 ,19.99 ,16.24 ,-18.28 ,-2.06 ,0.2636 ,-0.0142 ,0.1149 
0,0,0.06,2.13 ,0,0,0.3731 ,0.3718 ,0.3042 ,0.2999 ,0.2562 ,0.2506 ,0.4349 ,0.2260 ,0.2089 ,1,0.2088 ,0.2088 ,0.2088 ,0.8205 ,0.0149 ,0.3414 ,38.64 ,38.64 ,38.64 ,16.07 ,16.07 ,16.07 ,-0.1387 ,-0.1387 ,-0.1387 
0,0,0.06,7.01 ,6,0,0.4329 ,0.4304 ,0.4128 ,0.4077 ,0.3956 ,0.3529 ,0.2921 ,0.2804 ,0.0117 ,6,0.7828 ,0.4968 ,0.6986 ,0.8124 ,0.0018 ,0.3407 ,29.67 ,8.02 ,22.08 ,26.79 ,-4.58 ,11.74 ,0.0755 ,-0.1881 ,-0.0747 
1,0,0.06,20.12 ,3,0,0.4047 ,0.3902 ,0.3783 ,0.3437 ,0.3409 ,0.2918 ,0.3743 ,0.2842 ,0.0901 ,3,0.7217 ,0.0284 ,0.3488 ,0.6988 ,0.0454 ,0.3104 ,43.72 ,30.23 ,34.81 ,38.69 ,8.25 ,20.24 ,-0.0974 ,-0.1582 ,-0.1344 
1,0,0.06,20.91 ,9,0,0.4529 ,0.4461 ,0.4376 ,0.4265 ,0.4085 ,0.3906 ,0.2900 ,0.1903 ,0.0997 ,8,0.9581 ,0.3639 ,0.7664 ,0.6936 ,0.0125 ,0.3363 ,29.48 ,8.02 ,19.45 ,37.90 ,-19.15 ,-1.67 ,0.0776 ,-0.1679 ,-0.0377 
1,0,0.06,8.73 ,2,0,0.4833 ,0.4811 ,0.4770 ,0.4765 ,0.4644 ,0.4534 ,0.1777 ,0.1313 ,0.0463 ,2,0.7728 ,0.4427 ,0.6077 ,0.7738 ,0.1327 ,0.3531 ,24.76 ,22.14 ,23.45 ,37.04 ,-0.66 ,18.19 ,0.1889 ,-0.1355 ,0.0267 
1,0,0.06,5.29 ,5,0,0.3926 ,0.3924 ,0.3359 ,0.3353 ,0.2901 ,0.2894 ,0.4097 ,0.2060 ,0.2037 ,5,0.8942 ,0.0429 ,0.4012 ,0.7237 ,0.0010 ,0.3025 ,39.99 ,19.09 ,32.61 ,20.93 ,5.14 ,11.63 ,0.0366 ,-0.2990 ,-0.1813 
1,0,0.06,8.31 ,3,0,0.4661 ,0.4624 ,0.4557 ,0.4508 ,0.4294 ,0.4208 ,0.2513 ,0.1505 ,0.1008 ,3,0.8999 ,0.2168 ,0.4935 ,0.7306 ,0.0183 ,0.3357 ,31.75 ,20.01 ,25.65 ,50.50 ,1.23 ,21.44 ,0.0387 ,-0.1092 ,-0.0317 
0,0,0.06,5.90 ,3,0,0.3595 ,0.3551 ,0.3329 ,0.3259 ,0.2781 ,0.2222 ,0.3803 ,0.3689 ,0.0114 ,3,0.8845 ,0.1981 ,0.6049 ,0.8445 ,0.0247 ,0.3279 ,43.63 ,27.78 ,37.09 ,39.87 ,3.89 ,21.90 ,0.0838 ,-0.3381 ,-0.1222 
1,0,0.06,11.59 ,3,1,0.4290 ,0.4224 ,0.4010 ,0.3863 ,0.3655 ,0.3441 ,0.3470 ,0.2181 ,0.1289 ,4,0.9223 ,0.0803 ,0.4963 ,0.8296 ,0.0207 ,0.3161 ,71.35 ,19.76 ,37.73 ,16.25 ,-9.03 ,3.28 ,0.1171 ,-0.0152 ,0.0770 
1,0,0.06,33.89 ,8,0,0.4430 ,0.4399 ,0.4249 ,0.4180 ,0.4113 ,0.3712 ,0.2769 ,0.2601 ,0.0168 ,8,0.9614 ,0.0284 ,0.5596 ,0.9704 ,0.0207 ,0.3432 ,44.87 ,15.05 ,28.70 ,24.92 ,-30.49 ,-5.15 ,0.0974 ,-0.2347 ,-0.0316 
1,0,0.06,10.42 ,7,0,0.4887 ,0.4879 ,0.4856 ,0.4842 ,0.4735 ,0.4667 ,0.1487 ,0.1040 ,0.0448 ,7,0.8942 ,0.0676 ,0.5762 ,0.9136 ,0.0181 ,0.3545 ,36.76 ,19.09 ,28.86 ,7.78 ,-8.43 ,-2.17 ,0.3238 ,-0.0381 ,0.2077 
1,0,0.06,21.96 ,8,1,0.4621 ,0.4538 ,0.4525 ,0.4411 ,0.4275 ,0.4078 ,0.2599 ,0.1854 ,0.0746 ,9,0.8362 ,0.0333 ,0.5688 ,0.8490 ,0.0004 ,0.3396 ,38.11 ,8.58 ,26.72 ,-3.76 ,-17.67 ,-12.59 ,0.1270 ,-0.1296 ,0.0009 
1,0,0.06,14.86 ,4,0,0.4967 ,0.4964 ,0.4958 ,0.4930 ,0.4881 ,0.4850 ,0.0898 ,0.0637 ,0.0261 ,4,0.5807 ,0.1724 ,0.3604 ,0.7509 ,0.0426 ,0.3436 ,25.00 ,14.62 ,19.72 ,18.94 ,-12.43 ,3.89 ,0.1600 ,0.0142 ,0.1029 
1,0,0.06,4.65 ,3,0,0.3518 ,0.3357 ,0.3053 ,0.2646 ,0.2473 ,0.1905 ,0.4359 ,0.3259 ,0.1100 ,3,0.8288 ,0.1564 ,0.4661 ,0.8608 ,0.0011 ,0.3364 ,50.02 ,25.41 ,38.36 ,13.55 ,5.77 ,8.64 ,-0.1397 ,-0.3252 ,-0.2507 
0,0,0.06,10.20 ,6,0,0.4784 ,0.4741 ,0.4728 ,0.4690 ,0.4542 ,0.4436 ,0.2027 ,0.1383 ,0.0644 ,6,0.9763 ,0.0333 ,0.5906 ,0.9439 ,0.0021 ,0.3428 ,40.22 ,11.06 ,25.87 ,11.76 ,-5.43 ,4.58 ,0.1042 ,-0.1876 ,0.0190 
1,0,0.06,8.07 ,5,0,0.3794 ,0.3730 ,0.3549 ,0.3442 ,0.3083 ,0.2549 ,0.3666 ,0.3478 ,0.0188 ,4,0.9599 ,0.4427 ,0.6793 ,0.9016 ,0.0220 ,0.3371 ,34.26 ,12.16 ,20.83 ,37.70 ,-3.66 ,7.77 ,0.0858 ,-0.3244 ,-0.1417 
1,0,0.06,18.20 ,12,0,0.4410 ,0.4323 ,0.4255 ,0.4069 ,0.4053 ,0.3644 ,0.2962 ,0.2520 ,0.0442 ,13,0.9531 ,0.0529 ,0.5471 ,0.9278 ,0.0010 ,0.3374 ,50.02 ,8.58 ,30.50 ,3.76 ,-16.21 ,-8.95 ,0.1397 ,-0.2811 ,-0.0750 
1,0,0.06,58.81 ,18,1,0.4619 ,0.4616 ,0.4453 ,0.4445 ,0.4428 ,0.4091 ,0.2267 ,0.2243 ,0.0024 ,16,0.9581 ,0.2168 ,0.6577 ,0.8895 ,0.0001 ,0.3364 ,49.58 ,16.10 ,29.49 ,-24.92 ,-57.05 ,-44.49 ,0.2722 ,-0.0846 ,0.1092 
1,0,0.06,9.54 ,4,0,0.4891 ,0.4891 ,0.4886 ,0.4881 ,0.4736 ,0.4723 ,0.1421 ,0.0773 ,0.0649 ,4,0.8999 ,0.5588 ,0.7499 ,0.7028 ,0.0243 ,0.3392 ,29.44 ,18.22 ,23.04 ,49.27 ,-1.23 ,20.91 ,0.1479 ,0.0846 ,0.1123 
1,0,0.06,4.41 ,4,0,0.2790 ,0.2544 ,0.2425 ,0.2042 ,0.1298 ,0.0669 ,0.4524 ,0.3910 ,0.0614 ,4,0.9599 ,0.5135 ,0.7542 ,0.9762 ,0.0095 ,0.3434 ,42.06 ,12.16 ,24.62 ,41.36 ,0.06 ,12.89 ,-0.0500 ,-0.4102 ,-0.1928 
1,0,0.06,4.48 ,5,0,0.4683 ,0.4645 ,0.4564 ,0.4511 ,0.4450 ,0.4197 ,0.2273 ,0.1934 ,0.0339 ,5,0.9811 ,0.5135 ,0.6931 ,0.8482 ,0.0369 ,0.3428 ,31.72 ,7.90 ,19.78 ,41.29 ,-0.06 ,13.74 ,0.2251 ,-0.1851 ,0.0930 
1,0,0.06,9.79 ,6,0,0.4606 ,0.4595 ,0.4467 ,0.4451 ,0.4173 ,0.4146 ,0.2679 ,0.1412 ,0.1267 ,6,0.5340 ,0.0089 ,0.2961 ,0.9486 ,0.0051 ,0.3260 ,51.34 ,10.93 ,32.52 ,35.98 ,-3.89 ,9.17 ,0.1962 ,-0.2258 ,0.0056 
1,0,0.06,11.24 ,6,0,0.4935 ,0.4934 ,0.4919 ,0.4870 ,0.4844 ,0.4763 ,0.1107 ,0.0987 ,0.0120 ,6,0.8240 ,0.0429 ,0.2227 ,0.9629 ,0.0028 ,0.3528 ,39.96 ,23.24 ,31.58 ,14.97 ,-6.59 ,1.89 ,0.3252 ,0.0381 ,0.1718 
1,0,0.06,18.06 ,6,0,0.4597 ,0.4561 ,0.4451 ,0.4374 ,0.4359 ,0.4025 ,0.2458 ,0.2207 ,0.0251 ,6,0.9700 ,0.5807 ,0.8310 ,0.7056 ,0.0047 ,0.3441 ,29.53 ,13.89 ,22.56 ,40.64 ,-3.20 ,10.41 ,0.1130 ,-0.1560 ,-0.0293 
1,0,0.06,9.46 ,5,0,0.4837 ,0.4814 ,0.4789 ,0.4779 ,0.4640 ,0.4556 ,0.1771 ,0.1210 ,0.0561 ,5,0.8775 ,0.0089 ,0.6104 ,0.8156 ,0.0069 ,0.3442 ,34.85 ,20.66 ,24.74 ,36.31 ,-3.67 ,7.16 ,0.2254 ,-0.1349 ,0.0491 
0,0,0.06,27.83 ,10,0,0.2970 ,0.2778 ,0.2390 ,0.1967 ,0.1513 ,0.0898 ,0.4641 ,0.3607 ,0.1034 ,10,0.8916 ,0.0056 ,0.4905 ,0.7757 ,0.0041 ,0.2946 ,86.63 ,22.94 ,44.90 ,17.94 ,-21.93 ,-11.15 ,-0.0064 ,-0.4219 ,-0.1725 
1,0,0.06,10.89 ,8,0,0.3982 ,0.3957 ,0.3471 ,0.3400 ,0.3033 ,0.2937 ,0.4024 ,0.2179 ,0.1846 ,8,0.9689 ,0.5950 ,0.7930 ,0.8556 ,0.0022 ,0.3286 ,33.83 ,14.21 ,23.70 ,34.88 ,-6.48 ,3.51 ,0.0500 ,-0.3603 ,-0.1630 
0,0,0.06,13.86 ,3,1,0.1504 ,0.1473 ,-0.0712 ,-0.1008 ,-0.1210 ,-0.1536 ,0.4577 ,0.2493 ,0.2084 ,4,0.3267 ,0.0056 ,0.1239 ,0.8293 ,0.0002 ,0.2603 ,86.63 ,52.94 ,69.96 ,13.97 ,-2.27 ,2.84 ,0.0064 ,-0.2912 ,-0.1454 
1,0,0.06,5.78 ,4,0,0.4982 ,0.4982 ,0.4970 ,0.4951 ,0.4909 ,0.4890 ,0.0738 ,0.0497 ,0.0241 ,4,0.7791 ,0.0330 ,0.5797 ,0.8820 ,0.0022 ,0.3433 ,35.81 ,21.02 ,31.54 ,10.28 ,3.67 ,6.03 ,0.3287 ,0.1033 ,0.2491 
1,0,0.06,6.23 ,4,0,0.4982 ,0.4980 ,0.4978 ,0.4934 ,0.4928 ,0.4886 ,0.0657 ,0.0628 ,0.0029 ,4,0.9037 ,0.3302 ,0.6084 ,0.7930 ,0.0009 ,0.3417 ,24.39 ,13.51 ,17.59 ,19.99 ,-3.57 ,6.08 ,0.1673 ,0.1116 ,0.1492 
0,0,0.06,3.29 ,2,0,0.4877 ,0.4868 ,0.4851 ,0.4848 ,0.4710 ,0.4664 ,0.1542 ,0.0969 ,0.0573 ,2,0.3785 ,0.0470 ,0.2128 ,0.8784 ,0.0078 ,0.3453 ,39.75 ,20.13 ,29.94 ,22.92 ,13.27 ,18.10 ,0.2047 ,0.0732 ,0.1389 
1,0,0.06,2.66 ,3,0,0.4738 ,0.4719 ,0.4670 ,0.4649 ,0.4431 ,0.4391 ,0.2217 ,0.1239 ,0.0978 ,3,0.7328 ,0.1980 ,0.5318 ,0.7528 ,0.0151 ,0.3404 ,26.81 ,18.57 ,23.25 ,23.56 ,3.57 ,10.27 ,0.0113 ,-0.1560 ,-0.0464 
1,0,0.06,14.02 ,8,0,0.4836 ,0.4812 ,0.4809 ,0.4792 ,0.4627 ,0.4580 ,0.1773 ,0.1071 ,0.0703 ,8,0.9779 ,0.0583 ,0.5312 ,0.8003 ,0.0072 ,0.3396 ,28.28 ,12.02 ,20.32 ,12.19 ,-7.80 ,-0.67 ,0.1188 ,-0.1623 ,0.0013 
0,0,0.06,2.33 ,4,0,0.3607 ,0.3397 ,0.3355 ,0.3003 ,0.2682 ,0.2119 ,0.4086 ,0.3453 ,0.0633 ,4,0.6724 ,0.1535 ,0.4361 ,0.8117 ,0.0009 ,0.2956 ,57.53 ,26.33 ,38.02 ,15.33 ,1.97 ,9.24 ,-0.0260 ,-0.3936 ,-0.2104 
1,0,0.06,17.66 ,7,0,0.4997 ,0.4995 ,0.4991 ,0.4986 ,0.4981 ,0.4977 ,0.0150 ,0.0110 ,0.0040 ,7,0.9482 ,0.4797 ,0.7681 ,0.8483 ,0.0313 ,0.3445 ,34.20 ,10.54 ,23.19 ,0.55 ,-15.33 ,-5.77 ,0.3936 ,0.1447 ,0.2461 
1,0,0.06,12.66 ,3,1,0.4473 ,0.4437 ,0.4269 ,0.4203 ,0.3944 ,0.3841 ,0.3068 ,0.1781 ,0.1288 ,4,0.8807 ,0.1735 ,0.5767 ,0.8178 ,0.0363 ,0.3398 ,29.73 ,25.14 ,27.50 ,9.30 ,-2.46 ,2.04 ,-0.0078 ,-0.1471 ,-0.0765 
1,0,0.06,6.34 ,6,0,0.4705 ,0.4636 ,0.4636 ,0.4556 ,0.4410 ,0.4261 ,0.2330 ,0.1628 ,0.0702 ,6,0.9037 ,0.2396 ,0.5413 ,0.8900 ,0.0256 ,0.3444 ,33.97 ,18.45 ,24.06 ,19.88 ,-3.68 ,5.34 ,0.0475 ,-0.1673 ,-0.0375 
1,0,0.06,13.44 ,7,0,0.4836 ,0.4833 ,0.4765 ,0.4723 ,0.4711 ,0.4530 ,0.1597 ,0.1553 ,0.0044 ,7,0.9865 ,0.1200 ,0.3822 ,0.8003 ,0.0105 ,0.3315 ,69.10 ,9.27 ,28.07 ,4.21 ,-11.12 ,-3.76 ,0.2489 ,-0.1447 ,0.0698 
1,0,0.06,10.84 ,5,0,0.4037 ,0.3957 ,0.3821 ,0.3679 ,0.3459 ,0.2965 ,0.3447 ,0.3170 ,0.0277 ,5,0.6545 ,0.0330 ,0.3772 ,0.8566 ,0.0096 ,0.3256 ,37.69 ,4.84 ,25.43 ,5.21 ,-5.06 ,0.16 ,0.0225 ,-0.2709 ,-0.1209 
1,0,0.06,7.28 ,3,0,0.4698 ,0.4649 ,0.4617 ,0.4557 ,0.4376 ,0.4267 ,0.2376 ,0.1522 ,0.0855 ,3,0.9168 ,0.8008 ,0.8414 ,0.7525 ,0.0896 ,0.3448 ,36.61 ,22.05 ,30.12 ,14.66 ,3.61 ,9.01 ,0.1648 ,0.1005 ,0.1316 
0,0,0.06,4.30 ,4,0,-0.0596 ,-0.0750 ,-0.0763 ,-0.0929 ,-0.4032 ,-0.4379 ,0.2354 ,0.2300 ,0.0054 ,4,0.4387 ,0.0935 ,0.2289 ,0.9088 ,0.0000 ,0.2445 ,73.87 ,43.28 ,60.95 ,9.15 ,-1.97 ,4.23 ,0.1732 ,-0.0965 ,0.0370 
1,0,0.06,33.80 ,11,0,0.4655 ,0.4577 ,0.4569 ,0.4468 ,0.4328 ,0.4150 ,0.2498 ,0.1769 ,0.0728 ,11,0.9464 ,0.1724 ,0.6374 ,0.7982 ,0.0267 ,0.3427 ,29.44 ,15.01 ,24.38 ,49.29 ,-31.37 ,-5.49 ,0.2239 ,-0.1600 ,-0.0030 
1,0,0.06,45.77 ,19,0,0.4998 ,0.4992 ,0.4990 ,0.4963 ,0.4958 ,0.4937 ,0.0422 ,0.0391 ,0.0031 ,17,0.9257 ,0.0550 ,0.6664 ,0.9043 ,0.0044 ,0.3428 ,84.60 ,16.69 ,31.80 ,37.32 ,-41.36 ,-25.51 ,0.4219 ,0.1283 ,0.2526 
1,0,0.06,28.37 ,6,0,0.4753 ,0.4730 ,0.4691 ,0.4668 ,0.4461 ,0.4415 ,0.2161 ,0.1233 ,0.0928 ,6,0.9394 ,0.1913 ,0.5793 ,0.8407 ,0.0080 ,0.3477 ,30.23 ,19.36 ,23.59 ,54.71 ,-8.25 ,17.54 ,0.1582 ,-0.1739 ,0.0285 
1,0,0.06,14.89 ,5,0,0.4521 ,0.4453 ,0.4380 ,0.4240 ,0.4220 ,0.3865 ,0.2718 ,0.2307 ,0.0411 ,5,0.9335 ,0.0830 ,0.5513 ,0.8286 ,0.0081 ,0.3309 ,68.91 ,16.32 ,36.32 ,12.94 ,-2.41 ,2.45 ,0.1923 ,-0.1052 ,0.0612 
1,0,0.06,6.84 ,3,0,0.4568 ,0.4544 ,0.4410 ,0.4373 ,0.4108 ,0.4047 ,0.2806 ,0.1563 ,0.1243 ,3,0.5668 ,0.1073 ,0.3126 ,0.9146 ,0.0182 ,0.3374 ,33.97 ,25.51 ,29.54 ,7.27 ,-0.51 ,4.65 ,-0.0475 ,-0.1032 ,-0.0770 
1,0,0.06,16.56 ,6,0,0.4236 ,0.4182 ,0.3911 ,0.3784 ,0.3536 ,0.3355 ,0.3589 ,0.2158 ,0.1431 ,5,0.8763 ,0.0470 ,0.4636 ,0.9613 ,0.0058 ,0.3345 ,45.39 ,16.66 ,30.31 ,42.14 ,-13.27 ,7.95 ,0.0879 ,-0.2047 ,-0.0901 
1,0,0.06,13.08 ,5,0,0.3304 ,0.3269 ,0.3018 ,0.2965 ,0.2324 ,0.1734 ,0.3995 ,0.3916 ,0.0079 ,5,0.9335 ,0.4976 ,0.7325 ,0.8736 ,0.0102 ,0.3283 ,38.01 ,16.32 ,29.29 ,14.75 ,-5.24 ,3.71 ,0.0646 ,-0.2226 ,-0.1179 
0,0,0.06,1.91 ,3,0,0.4097 ,0.4019 ,0.3724 ,0.3521 ,0.3335 ,0.3055 ,0.3814 ,0.2426 ,0.1388 ,3,0.8275 ,0.2515 ,0.5312 ,0.8330 ,0.0406 ,0.3300 ,31.49 ,11.37 ,22.84 ,14.15 ,8.07 ,11.41 ,0.1142 ,-0.1487 ,-0.0163 
0,0,0.06,2.36 ,0,0,0.2217 ,0.2011 ,0.1453 ,0.1026 ,0.0189 ,-0.0444 ,0.4733 ,0.3748 ,0.0986 ,1,0.0170 ,0.0170 ,0.0170 ,0.5606 ,0.0420 ,0.2729 ,80.50 ,80.50 ,80.50 ,13.91 ,13.91 ,13.91 ,-0.0266 ,-0.0266 ,-0.0266 
1,0,0.06,18.17 ,3,0,0.4849 ,0.4830 ,0.4821 ,0.4811 ,0.4653 ,0.4606 ,0.1704 ,0.1038 ,0.0666 ,3,0.9257 ,0.6603 ,0.7561 ,0.9186 ,0.0037 ,0.3472 ,41.03 ,18.85 ,32.09 ,64.91 ,3.77 ,32.09 ,0.1677 ,-0.1283 ,0.0556 
0,0,0.06,7.47 ,5,0,0.4898 ,0.4896 ,0.4892 ,0.4885 ,0.4748 ,0.4731 ,0.1389 ,0.0771 ,0.0618 ,5,0.9865 ,0.0935 ,0.4899 ,0.7577 ,0.0014 ,0.3297 ,73.87 ,9.27 ,31.33 ,6.94 ,-3.18 ,3.77 ,0.2670 ,0.0209 ,0.1577 
1,0,0.06,10.88 ,7,0,0.3495 ,0.3485 ,0.3213 ,0.3198 ,0.2648 ,0.2079 ,0.3826 ,0.3801 ,0.0025 ,7,0.9679 ,0.2634 ,0.6346 ,0.9246 ,0.0029 ,0.3294 ,54.94 ,14.59 ,32.51 ,6.78 ,-8.55 ,-0.17 ,0.0260 ,-0.3676 ,-0.1294 
1,0,0.06,13.93 ,9,0,0.4690 ,0.4634 ,0.4594 ,0.4522 ,0.4421 ,0.4214 ,0.2327 ,0.1807 ,0.0521 ,9,0.9121 ,0.2055 ,0.5037 ,0.8859 ,0.0004 ,0.3408 ,49.49 ,10.93 ,31.48 ,13.90 ,-12.02 ,-0.85 ,0.2629 ,0.0297 ,0.1366 
1,0,0.06,14.12 ,10,0,0.4787 ,0.4748 ,0.4728 ,0.4694 ,0.4553 ,0.4439 ,0.2005 ,0.1403 ,0.0602 ,10,0.9779 ,0.1073 ,0.6207 ,0.9468 ,0.0026 ,0.3465 ,44.92 ,12.02 ,26.84 ,12.10 ,-10.12 ,-2.18 ,0.2616 ,-0.1854 ,0.0637 
0,0,0.06,9.60 ,3,0,0.3274 ,0.3216 ,0.2365 ,0.2110 ,0.1864 ,0.1551 ,0.4737 ,0.2761 ,0.1976 ,3,0.8667 ,0.2655 ,0.5912 ,0.7859 ,0.0019 ,0.3108 ,44.36 ,21.96 ,32.73 ,73.49 ,24.20 ,48.93 ,-0.1757 ,-0.2239 ,-0.2013 
1,0,0.06,21.94 ,7,0,0.4296 ,0.4186 ,0.4081 ,0.3846 ,0.3757 ,0.3412 ,0.3381 ,0.2428 ,0.0953 ,7,0.9811 ,0.5962 ,0.7882 ,0.9345 ,0.0174 ,0.3343 ,36.39 ,7.90 ,23.03 ,61.14 ,-17.47 ,4.59 ,0.0644 ,-0.2959 ,-0.0888 
0,0,0.06,4.00 ,3,0,0.4841 ,0.4837 ,0.4772 ,0.4735 ,0.4710 ,0.4540 ,0.1600 ,0.1511 ,0.0089 ,3,0.8524 ,0.4795 ,0.6516 ,0.9240 ,0.0003 ,0.3420 ,49.70 ,31.73 ,41.39 ,10.71 ,4.27 ,8.37 ,0.3021 ,0.0404 ,0.1836 
1,0,0.06,7.85 ,5,0,0.4623 ,0.4559 ,0.4513 ,0.4423 ,0.4252 ,0.4098 ,0.2624 ,0.1741 ,0.0883 ,5,0.9121 ,0.3682 ,0.6263 ,0.9487 ,0.0223 ,0.3536 ,38.22 ,23.27 ,28.91 ,14.54 ,5.24 ,10.00 ,0.1935 ,-0.0855 ,0.0588 
1,0,0.06,9.98 ,4,0,0.2183 ,0.2161 ,0.0421 ,0.0265 ,-0.0123 ,-0.0300 ,0.4956 ,0.2625 ,0.2331 ,4,0.8275 ,0.2897 ,0.5786 ,0.8231 ,0.0047 ,0.2956 ,49.49 ,25.65 ,35.97 ,10.40 ,-8.07 ,3.09 ,-0.1142 ,-0.2629 ,-0.1650 
0,0,0.06,8.27 ,5,0,0.1603 ,0.1470 ,0.0130 ,-0.0321 ,-0.1016 ,-0.1600 ,0.4621 ,0.3203 ,0.1418 ,5,0.5197 ,0.0404 ,0.3176 ,0.9501 ,0.0022 ,0.3082 ,78.74 ,44.92 ,56.54 ,7.76 ,-4.27 ,3.59 ,-0.0938 ,-0.3295 ,-0.2229 
1,0,0.06,26.22 ,19,0,0.4725 ,0.4699 ,0.4651 ,0.4622 ,0.4409 ,0.4354 ,0.2274 ,0.1311 ,0.0963 ,17,0.9700 ,0.1958 ,0.5533 ,0.9434 ,0.0066 ,0.3463 ,40.55 ,13.89 ,25.11 ,-3.22 ,-23.56 ,-15.31 ,0.2307 ,-0.1617 ,0.0369 
0,0,0.06,3.07 ,3,0,0.4362 ,0.4254 ,0.4176 ,0.3961 ,0.3867 ,0.3544 ,0.3241 ,0.2344 ,0.0897 ,3,0.7760 ,0.0416 ,0.3978 ,0.9247 ,0.0039 ,0.3431 ,53.24 ,30.08 ,41.40 ,23.15 ,4.95 ,11.82 ,0.1153 ,-0.0967 ,0.0098 
1,0,0.06,16.06 ,10,0,0.3789 ,0.3724 ,0.3543 ,0.3436 ,0.3074 ,0.2540 ,0.3671 ,0.3484 ,0.0187 ,10,0.9689 ,0.0253 ,0.6102 ,0.7949 ,0.0029 ,0.3170 ,39.01 ,4.84 ,25.87 ,67.03 ,-14.15 ,2.55 ,0.1284 ,-0.2934 ,-0.0526 
1,0,0.06,13.18 ,4,1,0.4390 ,0.4304 ,0.4231 ,0.4049 ,0.4021 ,0.3607 ,0.2991 ,0.2565 ,0.0426 ,5,0.9523 ,0.1975 ,0.6428 ,0.6214 ,0.0576 ,0.3333 ,30.93 ,16.15 ,23.13 ,1.23 ,-6.20 ,-2.19 ,0.1068 ,-0.1602 ,-0.0398 
0,0,0.06,16.27 ,4,0,0.3278 ,0.3089 ,0.2814 ,0.2409 ,0.2064 ,0.1470 ,0.4467 ,0.3503 ,0.0965 ,5,0.9572 ,0.0170 ,0.3449 ,0.9156 ,0.0099 ,0.2965 ,80.50 ,16.91 ,47.14 ,42.43 ,-13.91 ,6.10 ,0.0266 ,-0.2194 ,-0.0930 
1,0,0.06,12.47 ,2,1,0.4847 ,0.4847 ,0.4834 ,0.4833 ,0.4648 ,0.4646 ,0.1665 ,0.0838 ,0.0827 ,3,0.3267 ,0.1333 ,0.2606 ,0.9583 ,0.0015 ,0.3480 ,52.94 ,16.81 ,32.56 ,7.00 ,1.38 ,3.60 ,0.2912 ,0.0103 ,0.1356 
1,0,0.06,10.44 ,6,0,0.4354 ,0.4336 ,0.4071 ,0.4034 ,0.3705 ,0.3650 ,0.3348 ,0.1793 ,0.1555 ,6,0.6183 ,0.0365 ,0.3097 ,0.8735 ,0.0007 ,0.3302 ,45.44 ,17.22 ,30.52 ,15.77 ,-7.38 ,2.17 ,0.1273 ,-0.2022 ,-0.0371 
0,0,0.06,2.21 ,1,1,0.4638 ,0.4596 ,0.4509 ,0.4438 ,0.4393 ,0.4105 ,0.2394 ,0.2063 ,0.0331 ,2,0.7281 ,0.0465 ,0.3873 ,0.7493 ,0.0005 ,0.3012 ,51.84 ,31.27 ,41.56 ,4.78 ,1.55 ,3.16 ,0.1850 ,0.0456 ,0.1153 
1,0,0.06,6.98 ,3,1,0.4485 ,0.4393 ,0.4350 ,0.4174 ,0.4141 ,0.3788 ,0.2850 ,0.2327 ,0.0523 ,4,0.8628 ,0.2105 ,0.6360 ,0.8978 ,0.0131 ,0.3263 ,61.63 ,30.93 ,39.45 ,7.43 ,-4.78 ,1.41 ,0.1394 ,-0.0456 ,0.0572 
0,0,0.06,8.01 ,6,0,0.3654 ,0.3571 ,0.3036 ,0.2743 ,0.2586 ,0.2209 ,0.4394 ,0.2755 ,0.1639 ,6,0.9572 ,0.3540 ,0.5242 ,0.9408 ,0.0006 ,0.3335 ,53.24 ,16.91 ,38.50 ,50.68 ,-4.95 ,13.77 ,0.0073 ,-0.3068 ,-0.1502 
0,0,0.06,4.00 ,2,0,0.2804 ,0.2671 ,0.1875 ,0.1399 ,0.1182 ,0.0573 ,0.4847 ,0.3314 ,0.1532 ,2,0.7569 ,0.0685 ,0.4127 ,0.8015 ,0.0036 ,0.3168 ,66.21 ,37.06 ,51.64 ,10.71 ,10.41 ,10.56 ,-0.0788 ,-0.1164 ,-0.0976 
0,0,0.06,3.76 ,3,1,0.2671 ,0.2664 ,0.2356 ,0.2347 ,0.1338 ,0.0705 ,0.4244 ,0.4233 ,0.0011 ,4,0.2282 ,0.0465 ,0.1419 ,0.9285 ,0.0027 ,0.2972 ,64.78 ,45.91 ,56.04 ,10.65 ,-1.55 ,4.41 ,-0.0186 ,-0.2436 ,-0.1466 
1,0,0.06,19.47 ,5,1,0.4836 ,0.4815 ,0.4812 ,0.4797 ,0.4625 ,0.4589 ,0.1769 ,0.1025 ,0.0744 ,6,0.9120 ,0.3218 ,0.6559 ,0.8434 ,0.0170 ,0.3419 ,38.73 ,16.81 ,28.87 ,4.88 ,-11.62 ,-3.63 ,0.2818 ,-0.0103 ,0.1589 
1,0,0.06,14.41 ,11,0,0.3953 ,0.3950 ,0.3405 ,0.3396 ,0.2953 ,0.2940 ,0.4058 ,0.2050 ,0.2008 ,10,0.9679 ,0.0685 ,0.4493 ,0.9404 ,0.0005 ,0.3156 ,66.21 ,14.59 ,42.49 ,0.30 ,-11.30 ,-6.49 ,0.0794 ,-0.2670 ,-0.0606 
1,0,0.06,14.71 ,9,0,0.4171 ,0.4092 ,0.3842 ,0.3648 ,0.3470 ,0.3196 ,0.3683 ,0.2372 ,0.1311 ,8,0.7569 ,0.0404 ,0.5392 ,0.9628 ,0.0010 ,0.3442 ,78.74 ,33.46 ,46.88 ,1.31 ,-10.71 ,-4.99 ,0.1169 ,-0.2357 ,-0.0291 
0,0,0.06,3.11 ,4,0,0.3830 ,0.3675 ,0.3490 ,0.3116 ,0.3027 ,0.2498 ,0.4031 ,0.3051 ,0.0979 ,4,0.9239 ,0.0992 ,0.4133 ,0.9014 ,0.0000 ,0.3099 ,54.03 ,19.10 ,35.02 ,11.30 ,2.95 ,6.35 ,0.0822 ,-0.2986 ,-0.1090 
0,0,0.06,5.77 ,2,0,0.3665 ,0.3662 ,0.2921 ,0.2910 ,0.2428 ,0.2414 ,0.4418 ,0.2229 ,0.2189 ,2,0.6841 ,0.5916 ,0.6378 ,0.6086 ,0.0361 ,0.3163 ,30.67 ,24.89 ,27.78 ,65.16 ,52.92 ,59.04 ,-0.1563 ,-0.1722 ,-0.1643 
0,0,0.06,6.07 ,5,0,0.2884 ,0.2768 ,0.1928 ,0.1443 ,0.1335 ,0.0734 ,0.4852 ,0.3206 ,0.1647 ,5,0.9239 ,0.1186 ,0.4754 ,0.8150 ,0.0056 ,0.2862 ,60.52 ,19.10 ,40.04 ,9.96 ,-2.95 ,5.25 ,-0.0794 ,-0.3808 ,-0.2024 
0,0,0.06,4.13 ,3,0,0.2816 ,0.2766 ,0.1583 ,0.1315 ,0.1054 ,0.0736 ,0.4946 ,0.2806 ,0.2140 ,3,0.8527 ,0.7193 ,0.7744 ,0.8284 ,0.0044 ,0.3259 ,38.62 ,29.47 ,33.95 ,66.81 ,1.48 ,40.95 ,-0.0655 ,-0.2251 ,-0.1666 
0,0,0.06,8.66 ,3,0,0.4593 ,0.4510 ,0.4484 ,0.4364 ,0.4225 ,0.4021 ,0.2688 ,0.1899 ,0.0789 ,3,0.6128 ,0.0242 ,0.3745 ,0.9410 ,0.0036 ,0.3427 ,44.48 ,26.87 ,37.15 ,28.90 ,11.72 ,18.12 ,0.1871 ,-0.0714 ,0.0627 
0,0,0.06,5.61 ,3,0,0.3307 ,0.3078 ,0.3021 ,0.2655 ,0.2177 ,0.1582 ,0.4291 ,0.3680 ,0.0611 ,3,0.9137 ,0.8527 ,0.8892 ,0.7614 ,0.0112 ,0.3361 ,29.47 ,18.76 ,23.13 ,65.33 ,-1.48 ,38.98 ,0.0655 ,-0.1596 ,-0.0792 
1,0,0.06,20.38 ,9,0,0.4326 ,0.4286 ,0.4040 ,0.3953 ,0.3679 ,0.3551 ,0.3412 ,0.1978 ,0.1434 ,9,0.7860 ,0.0253 ,0.4754 ,0.9721 ,0.0028 ,0.3404 ,43.69 ,26.68 ,35.23 ,62.71 ,-12.53 ,3.45 ,0.1544 ,-0.1438 ,-0.0105 
1,0,0.06,16.02 ,8,0,0.4894 ,0.4893 ,0.4856 ,0.4802 ,0.4791 ,0.4662 ,0.1326 ,0.1278 ,0.0048 ,8,0.9637 ,0.0319 ,0.4441 ,0.9785 ,0.0023 ,0.3474 ,63.92 ,12.64 ,35.89 ,42.67 ,-9.96 ,1.99 ,0.3527 ,-0.0282 ,0.2084 
1,0,0.06,9.06 ,6,1,0.4783 ,0.4778 ,0.4682 ,0.4658 ,0.4639 ,0.4417 ,0.1809 ,0.1745 ,0.0063 ,7,0.8893 ,0.0992 ,0.5107 ,0.9586 ,0.0002 ,0.3534 ,57.51 ,21.49 ,38.29 ,5.36 ,-5.94 ,-2.40 ,0.3122 ,-0.0764 ,0.1265 
1,0,0.06,3.75 ,4,0,0.4750 ,0.4699 ,0.4683 ,0.4630 ,0.4492 ,0.4355 ,0.2154 ,0.1531 ,0.0623 ,4,0.8241 ,0.4291 ,0.6499 ,0.9660 ,0.0061 ,0.3478 ,47.65 ,11.48 ,30.06 ,5.31 ,-0.94 ,3.13 ,0.2741 ,-0.1110 ,0.0045 
1,0,0.06,8.31 ,8,0,0.4952 ,0.4950 ,0.4940 ,0.4927 ,0.4842 ,0.4827 ,0.1044 ,0.0606 ,0.0438 ,8,0.8811 ,0.0366 ,0.5400 ,0.9683 ,0.0065 ,0.3503 ,56.22 ,11.48 ,28.14 ,21.31 ,-5.62 ,0.83 ,0.3850 ,0.0282 ,0.1959 
0,0,0.06,2.91 ,4,0,0.4348 ,0.4314 ,0.4155 ,0.4083 ,0.3981 ,0.3558 ,0.2918 ,0.2752 ,0.0165 ,4,0.3883 ,0.0720 ,0.2425 ,0.8641 ,0.0154 ,0.3385 ,35.09 ,30.73 ,32.84 ,55.79 ,-0.32 ,19.06 ,-0.0222 ,-0.1995 ,-0.0940 
0,0,0.06,2.59 ,5,0,0.4822 ,0.4806 ,0.4793 ,0.4780 ,0.4596 ,0.4567 ,0.1834 ,0.1028 ,0.0807 ,5,0.7984 ,0.3844 ,0.5397 ,0.9122 ,0.0029 ,0.3493 ,39.03 ,20.33 ,28.80 ,46.17 ,0.32 ,15.38 ,0.2320 ,-0.0912 ,0.0800 
1,0,0.06,22.39 ,6,0,0.3522 ,0.3486 ,0.2728 ,0.2588 ,0.2236 ,0.2059 ,0.4559 ,0.2525 ,0.2034 ,6,0.9695 ,0.0242 ,0.5234 ,0.7847 ,0.0014 ,0.3024 ,44.48 ,13.67 ,31.42 ,15.16 ,-14.54 ,-2.68 ,0.0028 ,-0.2790 ,-0.1716 
1,0,0.06,10.73 ,3,0,0.4873 ,0.4866 ,0.4823 ,0.4793 ,0.4737 ,0.4614 ,0.1511 ,0.1293 ,0.0218 ,3,0.9737 ,0.8629 ,0.9279 ,0.6812 ,0.0261 ,0.3389 ,29.68 ,10.81 ,18.97 ,72.35 ,47.96 ,60.17 ,0.1468 ,0.1184 ,0.1332 
0,0,0.06,2.81 ,4,0,0.2036 ,0.1981 ,0.0300 ,-0.0109 ,-0.0221 ,-0.0684 ,0.4895 ,0.2811 ,0.2084 ,4,0.4291 ,0.0366 ,0.1936 ,0.8152 ,0.0002 ,0.2345 ,56.56 ,47.65 ,53.08 ,5.51 ,-0.11 ,2.71 ,-0.2580 ,-0.3850 ,-0.3254 
0,0,0.06,2.69 ,4,0,0.4683 ,0.4635 ,0.4575 ,0.4510 ,0.4429 ,0.4197 ,0.2315 ,0.1881 ,0.0434 ,4,0.8811 ,0.1910 ,0.6117 ,0.9033 ,0.0127 ,0.3441 ,56.56 ,20.42 ,34.80 ,26.93 ,0.11 ,9.32 ,0.2580 ,-0.1271 ,0.0093 
1,0,0.06,9.05 ,5,0,0.4630 ,0.4575 ,0.4509 ,0.4420 ,0.4359 ,0.4085 ,0.2460 ,0.2038 ,0.0421 ,5,0.4701 ,0.1112 ,0.3336 ,0.8758 ,0.0063 ,0.3386 ,36.62 ,20.33 ,28.51 ,49.65 ,-6.46 ,8.34 ,0.0458 ,-0.0625 ,0.0013 
0,0,0.06,5.90 ,3,1,0.2372 ,0.2269 ,0.1075 ,0.0575 ,0.0414 ,-0.0190 ,0.4931 ,0.3158 ,0.1772 ,4,0.5310 ,0.2784 ,0.3832 ,0.9143 ,0.0023 ,0.3118 ,59.44 ,38.46 ,51.09 ,3.15 ,-2.53 ,1.16 ,-0.1002 ,-0.3881 ,-0.2778 
1,0,0.06,17.52 ,5,0,0.4963 ,0.4959 ,0.4957 ,0.4920 ,0.4878 ,0.4837 ,0.0923 ,0.0706 ,0.0217 ,5,0.8946 ,0.0720 ,0.6684 ,0.8762 ,0.0352 ,0.3474 ,37.19 ,23.97 ,30.62 ,53.41 ,-14.94 ,19.25 ,0.3232 ,0.0912 ,0.1968 
0,0,0.06,7.32 ,8,0,0.4952 ,0.4948 ,0.4941 ,0.4922 ,0.4844 ,0.4821 ,0.1049 ,0.0653 ,0.0396 ,8,0.8893 ,0.0202 ,0.4602 ,0.9822 ,0.0005 ,0.3513 ,57.97 ,13.48 ,36.41 ,22.30 ,-4.62 ,1.51 ,0.3881 ,0.0759 ,0.2357 
1,0,0.06,11.16 ,4,0,0.4703 ,0.4671 ,0.4584 ,0.4545 ,0.4485 ,0.4239 ,0.2196 ,0.1897 ,0.0299 ,4,0.9862 ,0.3119 ,0.5903 ,0.8894 ,0.0035 ,0.3436 ,39.70 ,9.16 ,25.32 ,47.54 ,-2.11 ,16.08 ,0.0523 ,0.0264 ,0.0433 
0,0,0.06,3.37 ,1,1,0.4818 ,0.4816 ,0.4791 ,0.4790 ,0.4587 ,0.4584 ,0.1826 ,0.0924 ,0.0901 ,2,0.4093 ,0.2784 ,0.3439 ,0.9126 ,0.0187 ,0.3578 ,59.44 ,34.65 ,47.05 ,5.16 ,2.53 ,3.85 ,0.3105 ,0.2104 ,0.2604 
1,0,0.06,14.92 ,4,0,0.3887 ,0.3741 ,0.3549 ,0.3176 ,0.3126 ,0.2607 ,0.3982 ,0.2966 ,0.1017 ,4,0.8756 ,0.1342 ,0.5347 ,0.8196 ,0.0260 ,0.3138 ,38.93 ,25.49 ,31.77 ,68.17 ,5.46 ,25.98 ,-0.0570 ,-0.2663 ,-0.1561 
1,0,0.06,5.12 ,1,0,0.3476 ,0.3320 ,0.2975 ,0.2559 ,0.2396 ,0.1824 ,0.4412 ,0.3253 ,0.1158 ,2,0.7131 ,0.6172 ,0.6652 ,0.7366 ,0.0049 ,0.3338 ,30.13 ,23.78 ,26.96 ,65.81 ,53.57 ,59.69 ,-0.1557 ,-0.1716 ,-0.1636 
0,0,0.06,8.25 ,4,0,0.1575 ,0.1399 ,0.0431 ,0.0007 ,-0.1014 ,-0.1614 ,0.4574 ,0.3465 ,0.1109 ,4,0.5167 ,0.0357 ,0.2265 ,0.9550 ,0.0016 ,0.2931 ,80.03 ,48.62 ,62.04 ,21.37 ,-5.20 ,3.88 ,-0.0645 ,-0.3543 ,-0.2411 
1,0,0.06,58.70 ,22,0,0.4605 ,0.4562 ,0.4475 ,0.4412 ,0.4194 ,0.4089 ,0.2695 ,0.1636 ,0.1059 ,20,0.9873 ,0.1952 ,0.6844 ,0.9958 ,0.0000 ,0.3411 ,54.07 ,9.08 ,25.68 ,24.39 ,-55.79 ,-39.55 ,0.2251 ,-0.1772 ,0.0498 
1,0,0.06,8.53 ,6,1,0.4042 ,0.4031 ,0.3558 ,0.3527 ,0.3124 ,0.3082 ,0.3929 ,0.2041 ,0.1889 ,7,0.7426 ,0.0202 ,0.2914 ,0.8936 ,0.0046 ,0.3268 ,80.03 ,34.65 ,45.73 ,-0.27 ,-5.71 ,-3.11 ,0.1002 ,-0.2898 ,-0.0782 
0,0,0.06,3.05 ,5,0,0.4947 ,0.4945 ,0.4936 ,0.4890 ,0.4859 ,0.4793 ,0.1031 ,0.0884 ,0.0147 ,5,0.7426 ,0.0858 ,0.3643 ,0.9341 ,0.0158 ,0.3472 ,61.52 ,19.04 ,38.04 ,26.57 ,1.21 ,8.53 ,0.3543 ,0.1612 ,0.2909 
1,0,0.06,8.98 ,1,0,0.4086 ,0.4027 ,0.3678 ,0.3523 ,0.3276 ,0.3062 ,0.3852 ,0.2318 ,0.1535 ,2,0.7766 ,0.6905 ,0.7336 ,0.5386 ,0.1045 ,0.3312 ,31.93 ,24.39 ,28.16 ,61.95 ,49.71 ,55.83 ,-0.0998 ,-0.1157 ,-0.1077 
0,0,0.06,2.81 ,2,1,0.1325 ,0.1124 ,0.0366 ,-0.0027 ,-0.1377 ,-0.1971 ,0.4401 ,0.3548 ,0.0854 ,3,0.7025 ,0.0119 ,0.3656 ,0.8371 ,0.0334 ,0.2956 ,86.10 ,38.38 ,54.56 ,5.71 ,3.93 ,4.69 ,-0.0186 ,-0.0564 ,-0.0407 
1,0,0.06,11.61 ,7,0,0.4594 ,0.4580 ,0.4450 ,0.4428 ,0.4153 ,0.4116 ,0.2719 ,0.1459 ,0.1259 ,7,0.6814 ,0.1112 ,0.4121 ,0.9217 ,0.0015 ,0.3423 ,39.70 ,25.12 ,33.80 ,37.14 ,-9.02 ,7.45 ,0.1631 ,-0.1384 ,-0.0008 
0,0,0.06,4.26 ,4,0,0.3684 ,0.3586 ,0.3121 ,0.2781 ,0.2685 ,0.2246 ,0.4339 ,0.2832 ,0.1507 ,4,0.9435 ,0.0858 ,0.6069 ,0.9314 ,0.0027 ,0.3427 ,42.79 ,19.37 ,31.94 ,25.36 ,-1.21 ,7.03 ,-0.0123 ,-0.3308 ,-0.1895 
1,0,0.06,7.23 ,6,0,0.3677 ,0.3522 ,0.3266 ,0.2871 ,0.2754 ,0.2205 ,0.4216 ,0.3145 ,0.1071 ,6,0.9435 ,0.0119 ,0.3342 ,0.9957 ,0.0090 ,0.3341 ,86.10 ,19.37 ,49.65 ,1.29 ,-4.42 ,-2.13 ,0.0186 ,-0.3185 ,-0.0978 
1,0,0.06,8.27 ,4,0,0.4372 ,0.4262 ,0.4221 ,0.3993 ,0.3984 ,0.3564 ,0.3076 ,0.2547 ,0.0529 ,4,0.6536 ,0.3278 ,0.5323 ,0.9074 ,0.0020 ,0.3335 ,37.66 ,24.31 ,31.15 ,21.35 ,1.50 ,8.20 ,-0.0167 ,-0.1741 ,-0.0934 
0,0,0.06,3.26 ,0,0,0.4385 ,0.4383 ,0.4181 ,0.4176 ,0.4061 ,0.3651 ,0.2754 ,0.2742 ,0.0012 ,1,0.6416 ,0.6416 ,0.6416 ,0.8778 ,0.0033 ,0.3332 ,40.58 ,40.58 ,40.58 ,67.67 ,67.67 ,67.67 ,0.0101 ,0.0101 ,0.0101 
0,0,0.06,5.24 ,7,0,0.4811 ,0.4782 ,0.4747 ,0.4730 ,0.4603 ,0.4487 ,0.1885 ,0.1371 ,0.0514 ,7,0.9644 ,0.4902 ,0.7047 ,0.9494 ,0.0042 ,0.3521 ,49.51 ,15.37 ,32.52 ,24.39 ,-0.98 ,3.90 ,0.2453 ,-0.0066 ,0.1147 
1,0,0.06,29.62 ,15,0,0.4621 ,0.4594 ,0.4494 ,0.4455 ,0.4211 ,0.4146 ,0.2643 ,0.1503 ,0.1140 ,15,0.8493 ,0.0319 ,0.5118 ,0.9895 ,0.0059 ,0.3436 ,48.62 ,13.48 ,28.71 ,29.07 ,-26.93 ,-17.82 ,0.1931 ,-0.1612 ,-0.0399 
0,0,0.06,2.94 ,3,0,0.4448 ,0.4433 ,0.4260 ,0.4226 ,0.4151 ,0.3756 ,0.2682 ,0.2600 ,0.0082 ,3,0.9660 ,0.4269 ,0.6738 ,0.5635 ,0.0045 ,0.3152 ,14.41 ,13.64 ,14.14 ,34.61 ,12.15 ,23.96 ,-0.0230 ,-0.0709 ,-0.0517 
1,0,0.06,6.75 ,4,1,0.3967 ,0.3812 ,0.3690 ,0.3338 ,0.3270 ,0.2764 ,0.3837 ,0.2954 ,0.0884 ,5,0.9182 ,0.3309 ,0.6795 ,0.8618 ,0.0110 ,0.3263 ,54.95 ,19.75 ,34.44 ,9.19 ,-3.93 ,0.39 ,0.0564 ,-0.1952 ,-0.0770 
0,0,0.06,4.71 ,5,0,0.4828 ,0.4800 ,0.4795 ,0.4775 ,0.4613 ,0.4555 ,0.1819 ,0.1129 ,0.0690 ,5,0.9295 ,0.1664 ,0.6904 ,0.8978 ,0.0003 ,0.3470 ,60.36 ,18.62 ,32.63 ,2.32 ,-0.25 ,1.09 ,0.1668 ,-0.0808 ,0.0332 
0,0,0.06,4.47 ,5,0,0.4793 ,0.4760 ,0.4751 ,0.4721 ,0.4545 ,0.4482 ,0.1988 ,0.1218 ,0.0770 ,5,0.9644 ,0.0056 ,0.6745 ,0.8446 ,0.0215 ,0.3381 ,70.64 ,15.37 ,29.71 ,11.47 ,0.25 ,3.14 ,0.1849 ,-0.0169 ,0.0787 
1,0,0.06,10.90 ,4,0,0.4533 ,0.4494 ,0.4362 ,0.4298 ,0.4056 ,0.3953 ,0.2909 ,0.1714 ,0.1195 ,4,0.3910 ,0.2331 ,0.3284 ,0.9754 ,0.0063 ,0.3390 ,57.35 ,14.65 ,33.39 ,4.66 ,-2.74 ,-0.46 ,0.1574 ,-0.1574 ,-0.0266 
1,0,0.06,6.90 ,6,0,0.4685 ,0.4615 ,0.4604 ,0.4518 ,0.4388 ,0.4211 ,0.2384 ,0.1732 ,0.0652 ,6,0.8190 ,0.0603 ,0.4933 ,0.9930 ,0.0095 ,0.3462 ,47.13 ,21.85 ,30.40 ,22.72 ,-2.19 ,3.76 ,0.2286 ,-0.1373 ,-0.0099 
1,0,0.06,9.77 ,7,0,0.4822 ,0.4816 ,0.4742 ,0.4710 ,0.4684 ,0.4498 ,0.1681 ,0.1587 ,0.0094 ,7,0.9816 ,0.0375 ,0.4373 ,0.9908 ,0.0038 ,0.3432 ,46.41 ,10.90 ,25.82 ,19.85 ,-2.87 ,1.73 ,0.2989 ,-0.0375 ,0.1386 
1,0,0.06,6.01 ,5,0,0.4870 ,0.4857 ,0.4831 ,0.4827 ,0.4700 ,0.4632 ,0.1593 ,0.1083 ,0.0509 ,5,0.8745 ,0.6046 ,0.7239 ,0.9377 ,0.0112 ,0.3440 ,42.33 ,19.31 ,31.92 ,12.24 ,-1.94 ,6.60 ,0.2966 ,-0.0258 ,0.1812 
1,0,0.06,16.70 ,6,0,0.3699 ,0.3618 ,0.3103 ,0.2824 ,0.2657 ,0.2296 ,0.4349 ,0.2719 ,0.1631 ,6,0.9549 ,0.1947 ,0.6422 ,0.9064 ,0.0013 ,0.3320 ,51.23 ,15.56 ,33.63 ,32.05 ,-10.69 ,-0.37 ,0.0210 ,-0.3516 ,-0.1817 
1,0,0.06,15.56 ,8,0,0.4909 ,0.4908 ,0.4895 ,0.4875 ,0.4776 ,0.4728 ,0.1335 ,0.0892 ,0.0443 ,8,0.8029 ,0.1134 ,0.4425 ,0.9914 ,0.0029 ,0.3480 ,47.97 ,19.31 ,29.44 ,14.06 ,-9.55 ,-1.87 ,0.3148 ,0.0258 ,0.1681 
1,0,0.06,22.58 ,5,0,0.4909 ,0.4907 ,0.4883 ,0.4850 ,0.4789 ,0.4706 ,0.1320 ,0.1056 ,0.0264 ,5,0.8149 ,0.0505 ,0.5697 ,0.9464 ,0.0016 ,0.3513 ,38.93 ,31.17 ,33.44 ,60.51 ,-7.66 ,13.16 ,0.2663 ,0.0654 ,0.1372 
1,0,0.06,3.33 ,2,0,0.3727 ,0.3666 ,0.3109 ,0.2899 ,0.2654 ,0.2382 ,0.4339 ,0.2583 ,0.1756 ,2,0.4087 ,0.0352 ,0.2220 ,0.9814 ,0.0002 ,0.3318 ,80.48 ,53.30 ,66.89 ,67.60 ,1.70 ,34.65 ,0.0355 ,-0.1484 ,-0.0564 
0,0,0.06,5.38 ,5,0,0.0506 ,0.0370 ,-0.1033 ,-0.1356 ,-0.2968 ,-0.3426 ,0.3487 ,0.2649 ,0.0838 ,5,0.6341 ,0.0056 ,0.2123 ,0.9129 ,0.0039 ,0.2667 ,70.64 ,38.74 ,57.86 ,10.55 ,-0.92 ,2.06 ,0.0729 ,-0.2476 ,-0.1111
